Repository: chipfoundryservices/3d-nand-high-aspect-ratio-oxide-polysilicon-stack-etch

# 3D NAND High-Aspect-Ratio Oxide/Polysilicon Stack Etch

## Sacrificial Polysilicon Integration, Halogen-Based Etch Chemistry, and Selectivity Engineering for Replacement-Gate 3D NAND

**A ChipFoundryServices Technical Series Publication**

---

## Overview

*3D NAND High-Aspect-Ratio Oxide/Polysilicon Stack Etch* is a focused technical treatment of the oxide/polysilicon (OPOP) sacrificial stack variant used in a subset of replacement-gate 3D NAND integration schemes. Where oxide/nitride (ON) stacks dominate industry volume and are treated extensively elsewhere, this book addresses the distinct physics, chemistry, and process engineering that arise when **polysilicon**, not silicon nitride, serves as the sacrificial layer removed and replaced with metal word lines.

This substitution is not cosmetic. Polysilicon is a semiconductor, not a dielectric; it is removed by a different wet/dry chemistry than nitride; its intrinsic etch selectivity against oxide follows a different mechanism than nitride's; and its electrical conductivity interacts with plasma charging effects at extreme aspect ratio in ways a purely dielectric stack does not. This book traces these differences from materials and chemistry fundamentals through chamber engineering, process physics, and production integration, written specifically for readers who already work with or around 3D NAND etch and need the oxide/polysilicon-specific detail that general 3D NAND treatments do not provide.

---

## Audience

This book is written for:
- **Process Engineers** developing or evaluating OPOP-based channel hole, staircase, or slit etch recipes
- **Equipment Vendors and Equipment Engineers** designing or specifying reactors and chemistries for oxide/polysilicon-selective etch
- **Process Developers** evaluating OPOP against oxide/nitride integration for a given technology node or product line
- **Industry Researchers** studying comparative 3D NAND integration schemes, selectivity mechanisms, or charging physics in semiconducting versus dielectric sacrificial stacks

This is a semi-professional industry text assuming working familiarity with 3D NAND etch fundamentals (channel hole etch, aspect-ratio-dependent etching, replacement-gate integration) at the level covered in general 3D NAND process texts. It does not re-derive that foundational material in full; it focuses specifically on where oxide/polysilicon integration diverges from the oxide/nitride baseline, and why.

---

### Front Matter
- **Preface:** Why Oxide/Polysilicon Is a Distinct Engineering Problem, Not a Drop-In Substitution

### Part I: OPOP Stack Fundamentals (Chapters 1-4)
1. Introduction: Why Oxide/Polysilicon Stacks, Industrial Context & Adoption Landscape
2. Polysilicon as a Sacrificial Material: Deposition, Grain Structure, Doping Effects
3. Halogen Chemistry for Oxide/Polysilicon Etch (Cl2, HBr, SF6, Fluorocarbon Comparison)
4. Plasma-Oxide and Plasma-Polysilicon Surface Reactions at Extreme Aspect Ratio

### Part II: Chamber & Process Engineering for OPOP Etch (Chapters 5-9)
5. Reactor Requirements Specific to Oxide/Polysilicon Selectivity Control
6. Gas Delivery and Byproduct Management for Halogen/Fluorocarbon Hybrid Chemistry
7. Pressure-Power-Bias Process Window for OPOP Channel Hole Etch
8. Chamber Materials and Conditioning Under Mixed Halogen/Fluorocarbon Exposure
9. RF and Pulsing Strategies for Oxide/Polysilicon Selectivity Modulation

## File Organization

```
3d-nand-high-aspect-ratio-oxide-polysilicon-stack-etch/
├── README.md
├── PREFACE.md
├── INDEX.md
├── chapters/
│   ├── 01-opop-industrial-context.md
│   ├── 02-polysilicon-sacrificial-material.md
│   ├── 03-halogen-chemistry.md
│   ├── 04-plasma-oxide-polysilicon-reactions.md
│   ├── 05-reactor-requirements-selectivity.md
│   ├── 06-gas-delivery-hybrid-chemistry.md
│   ├── 07-pressure-power-bias-opop.md
│   ├── 08-chamber-materials-mixed-chemistry.md
│   ├── 09-rf-pulsing-selectivity-modulation.md
│   ├── 10-arde-opop-vs-on.md
│   ├── 11-charging-semiconducting-sidewall.md
│   ├── 12-selectivity-engineering-opop.md
│   ├── 13-staircase-opop.md
│   ├── 14-polysilicon-removal-word-line-replacement.md
│   └── 15-equipment-vendor-yield-economics.md
├── appendices/
│   ├── glossary.md
│   ├── thermodynamic-data.md
│   ├── material-compatibility.md
│   ├── standard-procedures.md
│   ├── correction-tables.md
│   ├── charging-thermal-calculations.md
│   └── endpoint-detection.md
```

---

### 4. **Sacrificial Removal Is a Different Unit Operation Entirely**
Hot phosphoric acid, the industry-standard sacrificial nitride removal chemistry, does not remove polysilicon. OPOP integration requires a distinct removal chemistry (commonly TMAH-based or halogen-based) with its own lateral-access, selectivity, and structural-support-during-removal characteristics.

File: appendices/material-compatibility.md
# Appendix B: Material Compatibility Matrix for Chamber Components Under Mixed Halogen/Fluorocarbon Exposure

This appendix consolidates the chamber material guidance developed primarily in Chapter 8, organized as a lookup matrix emphasizing OPOP's combined-exposure considerations.

---

## B.1 Plasma-Facing Component Material Compatibility

| Component | Recommended Material | Fluorocarbon Compatibility | Halogen Compatibility | Combined-Exposure Note |
|---|---|---|---|---|
| Chamber walls (bulk) | Anodized Al or Y2O3/Al2O3-coated Al | Good (coated) | Generally good (established from logic chamber heritage) | Requires combined-exposure verification per Chapter 8, Part 1 |
| Showerhead | Y2O3-coated Al or Si/SiC | Good | Generally good | Dual-plenum designs may reduce combined-exposure concern, Chapter 6, Section 1.2 |
| ESC surface | Al2O3 or AlN ceramic | Good | Generally good | Edge-exposed regions see both chemistries alternately |
| Focus/edge ring | Quartz, Si, or SiC | Good | Generally good | Lifetime characterization must reflect combined, not additive, exposure (Chapter 8, Section 2.3) |
| Dielectric window (ICP) | Quartz or alumina | Good | Generally good | Standard combined-exposure qualification applies |

## B.2 Byproduct-Specific Thermal Management Requirements

| Byproduct | Boiling Point | Chamber Region Requiring Attention | Mitigation |
|---|---|---|---|
| SiF4 | -86°C | None (fully volatile at standard conditions) | None required |
| SiCl4 | 57.6°C | Cooler wall regions in unheated chambers | Modest thermal attention favorable |
| SiBr4 | 153°C | Exhaust path, chamber walls generally | Dedicated heated zones strongly recommended (Chapter 6, Part 3, Part 5) |

## B.3 Gas Delivery Hardware Material Compatibility

| Component | Fluorocarbon-Only Requirement | Halogen-Compatible Requirement |
|---|---|---|
| MFC body/seals | Standard fluorocarbon-compatible elastomers/metals | Halogen-corrosion-resistant materials required (Chapter 6, Section 1.3) |
| Valve seats | Standard | Halogen-corrosion-resistant materials required |
| Gas line material | Standard stainless steel, passivated | Standard stainless steel, passivated; halogen-specific passivation verification recommended |

## B.4 Combined-Exposure Test Protocol Summary (Reference to Chapter 8, Part 5)

| Test Variable | Recommended Levels |
|---|---|
| Exposure sequence order | Fluorocarbon-first, halogen-first, alternating from start |
| Cycle count range | Up to thousands-to-tens-of-thousands of transitions |
| Measurement endpoints | Surface composition (XPS/SIMS), erosion depth, particle generation |

---

*This matrix summarizes guidance developed in Chapter 8; specific material qualification must be performed empirically for each tool platform and OPOP chemistry combination, following the combined-exposure test protocol outlined in Chapter 8, Part 5.*
